Repository: IlyaSv1/steel_predictor_app

# Steel Predictor App

## Описание проекта

Steel Predictor App — веб-приложение для прогнозирования механических свойств сталей на основе их химического состава с использованием методов машинного обучения.

Система позволяет выполнять прогнозирование основных механических характеристик как для углеродистых, так и для нержавеющих сталей. В качестве входных данных используются значения химического состава и технологические параметры обработки материала.

В основе системы лежат модели машинного обучения, обученные на открытых наборах данных, содержащих сведения о составе и механических свойствах различных марок сталей.

## Основные возможности

* прогнозирование предела прочности при растяжении (UTS);
* прогнозирование предела текучести (YS);
* прогнозирование относительного удлинения;
* прогнозирование твердости материала;
* поддержка углеродистых и нержавеющих сталей;
* сохранение истории прогнозов;
* отображение результатов через веб-интерфейс.

## Используемые технологии

### Backend

* Python 3.12
* Django
* Scikit-Learn
* NumPy
* Pandas
* Joblib

### База данных

* SQLite (по умолчанию)
* PostgreSQL (при необходимости)

### Frontend

* HTML5
* CSS3
* Django Templates

## Структура проекта

steel_predictor_app/

├── manage.py

├── steel_predictor/

├── templates/

├── static/

├── models/

│ ├── carbon/

│ └── stainless/

├── notebooks/

├── requirements.txt

└── db.sqlite3

## Принцип работы

1. Пользователь выбирает тип стали.
2. Вводит химический состав материала.
3. Данные проходят предварительную обработку.
4. Выполняется масштабирование признаков.
5. Загружается соответствующая ML-модель.
6. Выполняется прогнозирование механических свойств.
7. Результаты отображаются пользователю и сохраняются в истории.

## Запуск проекта

Установка зависимостей:
pip install -r requirements.txt

Выполнение миграций:
python manage.py migrate

Запуск сервера:
python manage.py runserver

После запуска приложение доступно по адресу:
http://127.0.0.1:8000/

File: steel_predict_project/steel_predictor/data/gost_1050.json
{
    "gost": "1050",
    "type": "carbon",
    "grades": {
        "10": {
            "C": [
                0.07,
                0.14
            ],
            "Mn": [
                0.35,
                0.65
            ],
            "Si": [
                0.17,
                0.37
            ],
            "P": [
                0.0,
                0.035
            ],
            "S": [
                0.0,
                0.035
            ]
        },
        "20": {
            "C": [
                0.17,
                0.24
            ],
            "Mn": [
                0.35,
                0.65
            ],
            "Si": [
                0.17,
                0.37
            ],
            "P": [
                0.0,
                0.035
            ],
            "S": [
                0.0,
                0.035
            ]
        },
        "30": {
            "C": [
                0.27,
                0.34
            ],
            "Mn": [
                0.40,
                0.70
            ],
            "Si": [
                0.17,
                0.37
            ],
            "P": [
                0.0,
                0.035
            ],
            "S": [
                0.0,
                0.035
            ]
        },
        "45": {
            "C": [
                0.42,
                0.50
            ],
            "Mn": [
                0.50,
                0.80
            ],
            "Si": [
                0.17,
                0.37
            ],
            "P": [
                0.0,
                0.035
            ],
            "S": [
                0.0,
                0.035
            ]
        },
        "60": {
            "C": [
                0.57,
                0.65
            ],
            "Mn": [
                0.50,
                0.80
            ],
            "Si": [
                0.17,
                0.37
            ],
            "P": [
                0.0,
                0.035
            ],
            "S": [
                0.0,
                0.035
            ]
        }
    }
}

File: steel_predict_project/steel_predictor/data/gost_380.json
{
    "gost": "380",
    "type": "carbon",
    "grades": {
        "Ст0": {
            "C": [
                0.0,
                0.23
            ],
            "Mn": [
                0.25,
                0.60
            ],
            "Si": [
                0.0,
                0.30
            ],
            "P": [
                0.0,
                0.045
            ],
            "S": [
                0.0,
                0.050
            ]
        },
        "Ст1": {
            "C": [
                0.06,
                0.12
            ],
            "Mn": [
                0.25,
                0.60
            ],
            "Si": [
                0.0,
                0.30
            ],
            "P": [
                0.0,
                0.045
            ],
            "S": [
                0.0,
                0.050
            ]
        },
        "Ст2": {
            "C": [
                0.09,
                0.15
            ],
            "Mn": [
                0.30,
                0.65
            ],
            "Si": [
                0.0,
                0.30
            ],
            "P": [
                0.0,
                0.045
            ],
            "S": [
                0.0,
                0.050
            ]
        },
        "Ст3": {
            "C": [
                0.14,
                0.22
            ],
            "Mn": [
                0.40,
                0.65
            ],
            "Si": [
                0.12,
                0.30
            ],
            "P": [
                0.0,
                0.045
            ],
            "S": [
                0.0,
                0.050
            ]
        },
        "Ст4": {
            "C": [
                0.18,
                0.27
            ],
            "Mn": [
                0.40,
                0.70
            ],
            "Si": [
                0.12,
                0.30
            ],
            "P": [
                0.0,
                0.045
            ],
            "S": [
                0.0,
                0.050
            ]
        }
    }
}

File: steel_predict_project/steel_predictor/data/gost_4543.json
{
    "gost": "4543",
    "type": "alloy",
    "grades": {
        "40Х": {
            "C": [
                0.36,
                0.44
            ],
            "Mn": [
                0.50,
                0.80
            ],
            "Si": [
                0.17,
                0.37
            ],
            "Cr": [
                0.80,
                1.10
            ],
            "Ni": [
                0.0,
                0.30
            ],
            "Mo": [
                0.0,
                0.10
            ],
            "P": [
                0.0,
                0.035
            ],
            "S": [
                0.0,
                0.035
            ]
        },
        "30ХГСА": {
            "C": [
                0.28,
                0.34
            ],
            "Mn": [
                0.80,
                1.10
            ],
            "Si": [
                0.90,
                1.20
            ],
            "Cr": [
                0.80,
                1.10
            ],
            "Ni": [
                0.0,
                0.30
            ],
            "Mo": [
                0.0,
                0.10
            ],
            "P": [
                0.0,
                0.025
            ],
            "S": [
                0.0,
                0.025
            ]
        },
        "12ХН3А": {
            "C": [
                0.10,
                0.16
            ],
            "Mn": [
                0.30,
                0.60
            ],
            "Si": [
                0.17,
                0.37
            ],
            "Cr": [
                0.30,
                0.60
            ],
            "Ni": [
                2.75,
                3.25
            ],
            "Mo": [
                0.0,
                0.30
            ],
            "P": [
                0.0,
                0.025
            ],
            "S": [
                0.0,
                0.025
            ]
        },
        "20ХМ": {
            "C": [
                0.17,
                0.24
            ],
            "Mn": [
                0.40,
                0.70
            ],
            "Si": [
                0.17,
                0.37
            ],
            "Cr": [
                0.80,
                1.10
            ],
            "Mo": [
                0.15,
                0.30
            ],
            "P": [
                0.0,
                0.035
            ],
            "S": [
                0.0,
                0.035
            ]
        },
        "38Х2МЮА": {
            "C": [
                0.35,
                0.42
            ],
            "Mn": [
                0.30,
                0.60
            ],
            "Si": [
                0.17,
                0.37
            ],
            "Cr": [
                1.35,
                1.65
            ],
            "Mo": [
                0.20,
                0.35
            ],
            "Ti": [
                0.03,
                0.06
            ],
            "P": [
                0.0,
                0.025
            ],
            "S": [
                0.0,
                0.025
            ]
        }
    }
}

File: steel_predict_project/steel_predictor/data/gost_5632.json
{
    "gost": "5632",
    "type": "stainless",
    "grades": {
        "12Х18Н10Т": {
            "C": [
                0.0,
                0.12
            ],
            "Cr": [
                17.0,
                19.0
            ],
            "Ni": [
                9.0,
                11.0
            ],
            "Ti": [
                0.4,
                0.8
            ],
            "Mn": [
                0.0,
                2.0
            ],
            "Si": [
                0.0,
                0.8
            ],
            "P": [
                0.0,
                0.035
            ],
            "S": [
                0.0,
                0.020
            ]
        },
        "08Х18Н10": {
            "C": [
                0.0,
                0.08
            ],
            "Cr": [
                17.0,
                19.0
            ],
            "Ni": [
                9.0,
                11.0
            ],
            "Mn": [
                0.0,
                2.0
            ],
            "Si": [
                0.0,
                0.8
            ],
            "P": [
                0.0,
                0.035
            ],
            "S": [
                0.0,
                0.020
            ]
        },
        "20Х13": {
            "C": [
                0.16,
                0.25
            ],
            "Cr": [
                12.0,
                14.0
            ],
            "Mn": [
                0.0,
                0.8
            ],
            "Si": [
                0.0,
                0.8
            ],
            "P": [
                0.0,
                0.030
            ],
            "S": [
                0.0,
                0.025
            ]
        },
        "14Х17Н2": {
            "C": [
                0.12,
                0.18
            ],
            "Cr": [
                16.0,
                18.0
            ],
            "Ni": [
                1.5,
                2.5
            ],
            "Mn": [
                0.0,
                0.8
            ],
            "Si": [
                0.0,
                0.8
            ],
            "P": [
                0.0,
                0.030
            ],
            "S": [
                0.0,
                0.025
            ]
        },
        "10Х17Н13М2Т": {
            "C": [
                0.0,
                0.10
            ],
            "Cr": [
                16.0,
                18.0
            ],
            "Ni": [
                12.0,
                14.0
            ],
            "Mo": [
                2.0,
                3.0
            ],
            "Ti": [
                0.4,
                0.8
            ],
            "Mn": [
                0.0,
                2.0
            ],
            "Si": [
                0.0,
                0.8
            ],
            "P": [
                0.0,
                0.035
            ],
            "S": [
                0.0,
                0.020
            ]
        }
    }
}
